Repository: ShotaGhoona/thermal-moisture-analysis-platform

File: docs/report/0723/09-material-database-comprehensive-guide.md
# 熱水分同時移動解析用 建築材料データベース 完全ガイド - 2025/07/23

## 目次
1. [データベース概要](#データベース概要)
2. [建築用途別材料分類](#建築用途別材料分類)
3. [物性値一覧表](#物性値一覧表)
4. [材料選定ガイド](#材料選定ガイド)
5. [使用方法](#使用方法)
6. [技術仕様](#技術仕様)

---

## データベース概要

### 収録材料数
**30種類**の建築材料を収録（`legacy-julia/module/material_property/`フォルダ）

### 対応物性値
- **基本物性**: 密度、比熱、熱伝導率、空隙率
- **水分特性**: 透湿率、含水率曲線、液水伝導率
- **特殊機能**: 結露判定、温度依存性、相変化

---

## 建築用途別材料分類

### 🏠 外壁材・仕上げ材

| 材料名 | ファイル名 | 密度<br>(kg/m³) | 熱伝導率<br>(W/m·K) | 透湿率<br>(×10⁻⁶) | 主要用途 |
|--------|------------|-----------------|-----------------|-----------------|----------|
| セラミックサイディング | ceramic_siding.jl | 1,095 | 0.963 | 542.0 | 外壁仕上げ |
| モルタル | mortar.jl | 1,091 | 0.522 | 4.47 | 外壁下地 |
| 土壁 | mud_wall.jl | 1,650 | 0.23 | - | 伝統外壁 |

**特徴**: 耐候性重視、適度な透湿性、調湿機能

### 🧊 断熱材

| 材料名 | ファイル名 | 密度<br>(kg/m³) | 熱伝導率<br>(W/m·K) | 空隙率 | 断熱性能 |
|--------|------------|-----------------|-----------------|--------|----------|
| **押出法ポリスチレン** | extruded_polystyrene.jl | 25 | **0.030** | 0.392 | ★★★★★ |
| グラスウール16K | glass_wool_16K.jl | 16 | 0.045 | 0.99 | ★★★★☆ |
| グラスウール北居式 | glass_wool_hokoi.jl | 16 | 0.045 | 0.99 | ★★★★☆ |

**特徴**: 超低密度、最高級断熱性、結露対応機能

### 🏗️ 構造材・木質材料

| 材料名 | ファイル名 | 密度<br>(kg/m³) | 熱伝導率<br>(W/m·K) | 透湿率<br>(×10⁻¹²) | 調湿性能 |
|--------|------------|-----------------|-----------------|-----------------|----------|
| 合板 | plywood.jl | 550 | 0.113* | 1.4 | 中程度 |
| 構造用合板 | structural_plywood.jl | 504 | 0.100 | 146.0 | 良好 |
| 紙 | paper.jl | 600 | 0.130* | 8.25 | 優秀 |

*湿度依存性あり

**特徴**: 天然材料、優れた調湿性、軽量

### 🏛️ 内装材・ボード類

| 材料名 | ファイル名 | 密度<br>(kg/m³) | 熱伝導率<br>(W/m·K) | 透湿率<br>(×10⁻⁶) | 施工性 |
|--------|------------|-----------------|-----------------|-----------------|--------|
| 石膏ボード | plasterboard.jl | 787 | 0.22 | 3.69 | 優秀 |

**特徴**: 標準的内装材、加工容易、防火性能

### 🧱 コンクリート・石材

| 材料名 | ファイル名 | 密度<br>(kg/m³) | 熱伝導率<br>(W/m·K) | 空隙率 | 構造性能 |
|--------|------------|-----------------|-----------------|--------|----------|
| **コンクリート** | concrete_goran.jl | 2,200 | 1.3+3.5φ* | 0.392 | ★★★★★ |
| ALC | ALC.jl | 494 | 0.126+0.809φ* | 0.786 | ★★★☆☆ |
| 本間町凝灰岩 | tuff_motomachi.jl | 1,479 | 0.35+1.72φ* | 0.392 | ★★★☆☆ |
| ベンタイマー砂岩 | bentheimer_sandstone.jl | 1,479 | 1.2 | 0.23 | ★★★★☆ |

*φ=含水率依存

**特徴**: 高密度、高強度、蓄熱性、複雑な水分特性

### 🛡️ 防水・シート材

| 材料名 | ファイル名 | 透湿抵抗<br>(×10³ m²·s·kg/kgDA) | 防水性能 | 用途 |
|--------|------------|---------------------------|----------|------|
| **防湿シート** | moisture_proof_sheet.jl | 1,880 | ★★★★★ | 完全防湿 |
| アスファルトフェルト | asphalt_felt.jl | 34.9 | ★★★★☆ | 防水下地 |
| 透湿防水シート | breathable_water_proof_sheet.jl | 1.15 | ★★★☆☆ | 透湿防水 |

**特徴**: 高い防水性、透湿性制御、施工性重視

### 🔩 金属材

| 材料名 | ファイル名 | 密度<br>(kg/m³) | 熱伝導率<br>(W/m·K) | 透湿性 | 用途 |
|--------|------------|-----------------|-----------------|--------|------|
| **金属板** | metal_plate.jl | 8,050 | **45.0** | 完全不透湿 | 屋根・外装 |

**特徴**: 超高密度、最高熱伝導性、耐久性、不透湿

### 🌍 土壌・地盤材料

| 材料名 | ファイル名 | 密度<br>(kg/m³) | 空隙率 | 特殊機能 |
|--------|------------|-----------------|--------|----------|
| 砂質粘土ローム | sandy_clay_loam.jl | 269 | 0.440 | 複雑含水率曲線 |
| ローム質砂 | loamy_sand.jl | 1,570 | 0.370 | 温度補正機能 |
| プレインフィールド砂 | plainfield_sand.jl | 307 | 0.375 | 研究用標準土壌 |

**特徴**: 地盤の熱水分特性、van Genuchten式、液水移動

### 💨 特殊空間

| 材料名 | ファイル名 | 密度<br>(kg/m³) | 特殊機能 | 用途 |
|--------|------------|-----------------|----------|------|
| 通気層 | vented_air_space.jl | 1.293 | 厚さ依存熱抵抗<br>ルイス関係 | 壁体内通気層 |

**特徴**: 空気の物性、対流・放射、換気効果

---

## 物性値一覧表

### 密度範囲別分類

| 分類 | 密度範囲<br>(kg/m³) | 代表材料 | 特徴 |
|------|-----------------|----------|------|
| **超軽量** | 1-30 | 断熱材、空気層 | 断熱性能重視 |
| **軽量** | 30-600 | 木質材、土壌 | 調湿性、加工性 |
| **中重量** | 600-1,500 | 一般建材 | バランス型 |
| **重量** | 1,500-2,500 | 石材、コンクリート | 構造性、蓄熱性 |
| **超重量** | 2,500以上 | 金属材 | 特殊用途 |

### 熱伝導率ランキング

| 順位 | 材料名 | 熱伝導率<br>(W/m·K) | 用途分類 |
|------|--------|-----------------|----------|
| 1 | **金属板** | 45.0 | 構造・外装 |
| 2 | **コンクリート** | 1.3-4.8* | 構造体 |
| 3 | **ベンタイマー砂岩** | 1.2 | 石材 |
| 4 | **セラミックサイディング** | 0.963 | 外装 |
| 5 | **モルタル** | 0.522 | 仕上げ |
| ... | ... | ... | ... |
| 28 | **グラスウール** | 0.045 | 断熱材 |
| 29 | **押出法ポリスチレン** | **0.030** | 高性能断熱材 |

*含水率依存

### 透湿性能分類

| 分類 | 透湿率範囲<br>(kg/m·Pa·s) | 代表材料 | 建築用途 |
|------|---------------------|----------|----------|
| **高透湿** | >10⁻⁵ | グラスウール | 調湿断熱材 |
| **中透湿** | 10⁻⁶-10⁻⁵ | 石膏ボード | 内装材 |
| **低透湿** | 10⁻¹²-10⁻⁶ | 木質材 | 構造材 |
| **極低透湿** | <10⁻¹² | シート材 | 防水・防湿 |
| **不透湿** | 0 | 金属材 | 外装・屋根 |

---

## 材料選定ガイド

### 🎯 用途別推奨材料

#### 外壁構成
```
外装：セラミックサイディング or 金属板
断熱：押出法ポリスチレン or グラスウール16K  
下地：石膏ボード or 合板
防水：透湿防水シート
```

#### 屋根構成
```
屋根材：金属板
防水：アスファルトフェルト
断熱：グラスウール16K
下地：構造用合板
```

#### 基礎・地盤
```
基礎：コンクリート
防湿：防湿シート
地盤：sandy_clay_loam (一般地盤)
     plainfield_sand (研究用)
```

### 🔄 材料の組み合わせ

#### 高性能外壁
1. **外装**: セラミックサイディング（調湿性）
2. **通気層**: vented_air_space（結露防止）
3. **防水**: 透湿防水シート（透湿性維持）
4. **断熱**: 押出法ポリスチレン（最高断熱性）
5. **内装**: 石膏ボード（標準仕上げ）

#### エコノミー外壁
1. **外装**: モルタル（コスト重視）
2. **断熱**: グラスウール16K（標準断熱）
3. **下地**: 合板（加工性）
4. **内装**: 石膏ボード

#### 伝統構法
1. **外装**: 土壁（伝統材料）
2. **構造**: 木質材（天然材料）
3. **内装**: 紙（和紙、調湿性）

---

## 使用方法

### Juliaコードでの材料指定

```julia
# 材料名で直接指定
wall_material = "metal_plate"      # 金属外壁
insulation = "extruded_polystyrene" # 断熱材
interior = "plasterboard"          # 内装

# CSVファイルでの指定例
material_name,thickness,area
metal_plate,0.005,20.0
concrete_goran,0.15,4.0
glass_wool_16K,0.1,20.0
```

### 材料組み合わせの設計手順

1. **用途の明確化** - 外壁/内壁/屋根/床
2. **性能要求** - 断熱/調湿/防水/構造
3. **材料選定** - データベースから選択
4. **厚さ設定** - 性能計算による最適化
5. **境界条件** - 熱伝達率・湿気伝達率設定

### 新材料の追加方法

```julia
# 新材料ファイル例: new_material.jl
function property_new_material()
    # 基本物性
    rho = 1000.0          # 密度 [kg/m³]
    cp = 1000.0           # 比熱 [J/kg·K]
    psi = 0.3             # 空隙率 [-]
    
    # 熱伝導率 [W/m·K]
    lam = 0.5
    
    # 透湿率 [kg/m·Pa·s]
    ldmg = 1.0e-12
    
    # 含水率曲線
    function phi_curve(rh)
        return 0.1 * rh  # 線形例
    end
    
    return rho, cp, psi, lam, ldmg, phi_curve
end
```

---

## 技術仕様

### 含水率曲線の数学モデル

#### 1. 線形型（シンプル）
```julia
φ = a × RH + b
# 例：押出法ポリスチレン φ = 0.0018 × RH
```

#### 2. 有理関数型（多段階）
```julia
if RH < threshold
    φ = a × (b/(RH + c) + d)
else  
    φ = e × (f/(RH + g) + h)
end
# 例：セラミックサイディング（閾値RH=0.68）
```

#### 3. van Genuchten型（土壌科学）
```julia
φ = φr + (φs - φr) × (1 + (α×|h|)^n)^(-m)
# 例：ベンタイマー砂岩
```

#### 4. 複雑型（実測フィッティング）
```julia
# 4段階式（コンクリート）
if RH < 0.1015
    φ = complex_function_1(RH)
elseif RH < 0.5000  
    φ = complex_function_2(RH)
elseif RH < 0.9950
    φ = complex_function_3(RH)
else
    φ = complex_function_4(RH)
end
```

### 特殊機能

#### 結露判定機能（グラスウール16K）
```julia
if rh > 0.99  # 結露発生
    phi = 100.0  # 飽和状態
else
    phi = normal_curve(rh)
end
```

#### 温度依存性（土壌材料）
```julia
# 温度補正係数
temp_factor = exp(0.0673 × (temp - 273.15))
thermal_conductivity *= temp_factor
```

#### 湿度依存熱伝導率
```julia
# コンクリート
lambda = 1.3 + 3.5 × phi  # 強い湿度依存性

# 木質材
lambda = 0.113 + 3.14e-4 × phi × 1000  # 中程度依存性
```

---

## まとめ

### データベースの特徴

✅ **包括性**: 30種類の多様な建築材料  
✅ **精密性**: 実測データに基づく高精度物性値  
✅ **実用性**: 実際の建築設計に直接使用可能  
✅ **先進性**: 非線形特性・連成現象に対応  
✅ **拡張性**: 新材料追加が容易な構造  

### 活用価値

1. **研究用途**: 建築環境工学の基礎研究
2. **設計用途**: 実建物の性能予測・最適化
3. **教育用途**: 材料特性の理解・学習
4. **標準化**: 業界標準データベースとしての活用

この材料データベースにより、建築物の熱水分環境を高精度で予測し、最適な材料選定と構成設計が可能になります。

---

*作成日: 2025-07-23*  
*データソース: legacy-julia/module/material_property/*  
*対象: 熱水分同時移動解析標準プログラム ver2.3.1*
